Repository: LTrussardi/Electrothermal-Characterization-of-Li-ion-Battery-Cells

This repository contains the MATLAB scripts and Simulink models developed during my thesis work in the context of Li-ion battery electrothermal characterization

File: 04 - Simulink Model/setup_battery_parameters.m
% Battery parameter setup script

clear;
clc;

% Load data from .mat files
load('Current_Profile.mat');
load('Voltage_Profile.mat');
load('Temperature_Profile.mat');
load('Heat_Flux_Density_Profile.mat');

% Dynamically assign simulation time
t_end = Current_Profile.Time(end);

% Battery general data
Capacity = 4; % Ah
Mass = 0.07; % kg
Area = pi*21*70*10^(-6)+2*pi*(21/2)^2*10^(-6); % m^2

% Electrical data f(SOC)
SOC_vector = 0:10:100;
OCV = flip([4.1	    4.05	3.96	3.87	3.79	3.72	3.63	3.53	3.46	3.29	3.07]);    % V
R0D = flip([0.00750 0.00750 0.00739 0.00736 0.00738 0.00734 0.00730 0.00728 0.00737 0.00785 0.00785]); % Ohm
R0C = flip([0.00748	0.00748	0.00743	0.00743	0.00748	0.00741	0.00744	0.00746	0.00746	0.00796	0.00796]); % Ohm
R1D = flip([0.00168	0.00168	0.00159	0.00159	0.00175	0.00170	0.00160	0.00160	0.00178	0.00239	0.00239]); % Ohm
R1C = flip([0.00170	0.00170	0.00150	0.00141	0.00137	0.00139	0.00136	0.00134	0.00118	0.00232	0.00232]); % Ohm
C1D = flip([1087	1087	1038	887     1233	1215	1247	1366	1551	1211	1211]);    % F
C1C = flip([701	    701	    737	    768	    832	    782	    865	    890	    1031	1048	1048]);    % F
R2D = flip([0.0083	0.0083	0.0098	0.0060	0.0077	0.0087	0.0087	0.0065	0.0193	0.0271	0.0271]);  % Ohm
R2C = flip([0.01233	0.01233	0.00794	0.00825	0.01080	0.01371	0.01193	0.00915	0.01579	0.01778	0.01778]); % Ohm
C2D = flip([2044	2044	2010	2634	2549	2450	2466	2716	1595	1396	1396]);    % F
C2C = flip([1915	1915	1795	2005	1844	1682	1791	1995	1119	1880	1880]);    % F

% Initial SOC calculation
%Initial_SOC = interp1(OCV, SOC_vector, Voltage_Profile.Data(1));
Initial_SOC = 100;

% Thermal general data
Specific_Capacity_th = 904; % J/(kg K)
Ambient_Resistance_th = 5.26; % K/W
%Ambient_Temperature = Temperature_Profile.Data(1); % C
Ambient_Temperature = 29.5; % C

% Thermal data f(SOC)
SOC_vector_100 = 0:1:100;
ehc = [2.6e-04, 1.4e-04, 5.4e-05, -1.8e-05, -9.2e-05, -1.1e-04, -1.1e-04, -1.2e-04, -1.2e-04, -1.3e-04, -1.4e-04, -1.5e-04, -1.5e-04, -1.6e-04, -1.6e-04, -1.6e-04, -1.5e-04, -1.4e-04, -1.2e-04, -1.0e-04, -8.8e-05, -8.0e-05, -7.6e-05, -7.6e-05, -6.9e-05, -6.0e-05, -5.5e-05, -5.2e-05, -5.6e-05, -6.4e-05, -7.6e-05, -9.0e-05, -1.0e-04, -1.1e-04, -1.2e-04, -1.2e-04, -1.2e-04, -1.0e-04, -8.9e-05, -6.3e-05, -3.5e-05, -5.4e-06, 2.6e-05, 5.2e-05, 8.0e-05, 1.0e-04, 1.3e-04, 1.5e-04, 1.6e-04, 1.8e-04, 1.9e-04, 1.9e-04, 1.9e-04, 2.0e-04, 2.0e-04, 2.0e-04, 2.0e-04, 2.0e-04, 1.9e-04, 1.9e-04, 1.9e-04, 1.8e-04, 1.8e-04, 1.7e-04, 1.6e-04, 1.5e-04, 1.4e-04, 1.2e-04, 1.1e-04, 9.4e-05, 8.5e-05, 7.7e-05, 7.2e-05, 6.5e-05, 6.2e-05, 6.2e-05, 6.5e-05, 6.4e-05, 6.3e-05, 6.2e-05, 6.0e-05, 5.5e-05, 4.8e-05, 3.9e-05, 3.4e-05, 3.1e-05, 2.9e-05, 3.1e-05, 3.5e-05, 4.2e-05, 4.8e-05, 5.4e-05, 6.0e-05, 6.8e-05, 7.8e-05, 8.9e-05, 9.3e-05, 9.4e-05, 9.3e-05, 9.0e-05, 8.4e-05]; % V/K
